Repository: Sahil-Pattni/GoldForge

# GoldForge



Welcome to GoldForge, a web app that powers the precision jewelry manufacturing. View the [Live demo here](https://goldforge.streamlit.app).

File: resources/clear_coating.md
### Instructions
- Heat T-PRO20 to 60-65C for approximately 30-60 minutes (bain-marie) until
a water-white solution forms.
- Add T-PRO20 to deionized water in a ratio of 1:19.
- Mix until solution is homogenous (evenly distributed).
- Add 2.5g of T-SALT per liter of solution.
- The PH value of the new solution now must stay at 3.5. If below, add
Sodium Hydroxide (caustic soda / lye) [warning: overdosage of Sodium
Hydroxide will ruin solution].
- Heat up to 60-65C and stir for 15-30 minutes.

### Sample Ratio
| Item | Quantity |
| --- | --- |
| Distilled Water | 1200 ml |
| T-PRO 20 | 63.16 ml |
| T-SALT | 3.15 g |
